Repository: KumarSrinidhi/sctproject

# Polymer–Ceramic Thermal Conductivity Dataset (ARGUS)

**Source-verified experimental measurements of effective thermal conductivity (k) for polymer–ceramic composites, with primary focus on epoxy + h-BN/BNNS/AlN** — the electrically insulating, thermally conductive materials used for semiconductor packaging and thermal interface materials.

All values are traceable to a specific paper, table, figure, or text location. No value is estimated, back-calculated or model-predicted; literature-comparison values are excluded. Figure-derived values are pixel-digitized with a reproducible script and flagged `value_source=figure`, `confidence=Medium`.

File: docs/reports/BN epoxy thermal conductivity research.md (part 2 of 2)
# Let measurement physics shape the BN–epoxy dataset
Europe PMC needs no key. Its REST search returns per-record `isOpenAccess`, `license` and `fullTextUrlList` fields, and `/{PMCID}/fullTextXML` returns JATS with `<permissions>`, `<table-wrap>` and `<fig>` elements ([Europe PMC search](https://www.ebi.ac.uk/europepmc/webservices/rest/search?query=DOI:10.1038/s41467-024-45563-x&format=json&resultType=core); [fullTextXML](https://www.ebi.ac.uk/europepmc/webservices/rest/PMC10869356/fullTextXML)). Unpaywall still asks for ≤100,000 calls/day with an `email` parameter. It now runs on OpenAlex infrastructure, which changed `oa_status` for about 10% of works and deprecated `oa_locations.evidence` ([Unpaywall](https://unpaywall.org/products/api); [OpenAlex blog](https://blog.openalex.org/major-update-to-unpaywall-database)). Semantic Scholar's unauthenticated pool is shared across all users, and new keys start at 1 req/s ([Semantic Scholar API](https://www.semanticscholar.org/product/api)). arXiv allows one request every 3 seconds. Its metadata is CC0, but full text may not be re-served ([arXiv ToU](https://info.arxiv.org/help/api/tou.html)).

| Source | Auth (2026) | Binding limit | Role in pipeline |
|---|---|---|---|
| OpenAlex | Key (free, $1/day) | Search $1/1k; content ~100 files/day free; cursor paging needs key | Recall-oriented search, OA licence, GROBID TEI |
| Crossref | `mailto` (polite) | List 3 req/s, concurrency 3 | Authoritative metadata, TDM licence/link fields |
| Europe PMC | None | Unconfirmed; throttle client-side | JATS full text plus licence: first choice for tables |
| Unpaywall | `email` | ≤100k/day | Legal OA copy per DOI |
| Semantic Scholar | Optional key (1 req/s) | Shared keyless pool | Supplementary recall only |
| arXiv | None | 1 request / 3 s | Preprints; store hash, never re-serve |

For parsing, structured XML beats every PDF tool, and among PDF tools the table gaps are large. On OmniDocBench, table TEDS was **MinerU 78.6, Mathpix 77.0, Qwen2-VL-72B 76.8, GPT-4o 72.0, Marker 67.6 and Nougat 39.9** ([OmniDocBench](https://arxiv.org/html/2412.07626)). In a ten-tool benchmark of academic PDFs, GROBID was best for metadata and references, and table performance "is much lower than for other content elements" ([Meuschke et al.](https://arxiv.org/abs/2303.09957v1)). Docling's code is MIT-licensed and it needs Python ≥3.10 ([Docling](https://github.com/docling-project/docling)). Marker's code is Apache-2.0, but its weights are free only for research and for organisations under $5M ([Marker](https://github.com/datalab-to/marker)). Community tests flag merged multi-row headers as a Docling weakness ([CodeSOTA](https://www.codesota.com/ocr/docling-vs-mineru)). ChatExtract's authors counted broken XML-to-text tables as errors "because humans could not extract them either", a reminder that the source format often limits accuracy before the extractor does ([Polak & Morgan 2024](https://pmc.ncbi.nlm.nih.gov/articles/PMC10882009)).

LLM extraction works when it is verified. **ChatExtract with GPT-4 reached 90.8% precision and 87.7% recall** on material–value–unit triplets. Without its doubt-inducing follow-up questions, precision dropped to 42.7% while recall rose to 98.9%, so the verification step is what buys precision. Table datapoints reached 91% precision and 89% recall, and rule-based ChemDataExtractor 2 managed only 57% precision and 31% recall on the same task ([Polak & Morgan 2024](https://pmc.ncbi.nlm.nih.gov/articles/PMC10882009)). Gupta et al. passed only about 11% of paragraphs through a synonym heuristic, then about 3% through an NER filter requiring material, property and value together. They credit this filter with preventing hallucinated values ([Gupta et al.](https://ramprasad.mse.gatech.edu/wp-content/uploads/2025/01/s43246-024-00708-9.pdf)). MaTableGPT reached a table F1 of up to 96.8% using table splitting and follow-up filtering ([MaTableGPT](https://www.ncbi.nlm.nih.gov/pmc/articles/PMC12021050/)). On polymer-composite tables specifically, the best setup gave a multimodal model the table *image*, scoring 0.910 on composition extraction ([NSF PAR](https://par.nsf.gov/biblio/10539623-how-well-do-large-language-models-understand-tables-materials-science)). Human-in-the-loop pre-annotation cut annotation time per abstract by 57% at 300 training examples, while models trained on fewer than 50 examples often emitted invalid JSON ([Dagdelen et al. 2024](https://www.ebi.ac.uk/europepmc/webservices/rest/PMC10869356/fullTextXML)). No published extraction benchmark exists for the multi-field record this project needs (filler, loading and basis, k, method, direction).

Figure digitization needs its own uncertainty model. PlotExtract reports more than 90% precision, about 90% recall and x/y errors of about 5% on extractable two-axis plots. It has the LLM regenerate the plot so the copy can be diffed visually against the original ([PlotExtract](https://arxiv.org/abs/2503.12326)). Workflows matter here: LLMs given MatDeplot-reconstructed curves reach **4.2% median relative error, against 54.3% for VLMs reading the chart image directly** ([MatDeplot, ICML 2026](https://icml.cc/virtual/2026/73589)). WebPlotDigitizer v5.2 has an AGPL-3.0 frontend, but its "AI Assist" cloud components are closed ([WPD GitHub](https://github.com/automeris-io/WebPlotDigitizer)). Studies of human digitizers find that reliability depends on the individual graph more than on the software ([Moeyaert et al. summary](https://behavioristbookclub.com/aba-research/assessment-research/reliability--validity--and-usability-of-data-extraction-programs-for-s/)).

For storage and validation, pandera (MIT) supports pandas and polars, and `pandera.pandas` is now the recommended import ([pandera](https://github.com/unionai-oss/pandera)). pint raises `OffsetUnitCalculusError` on °C arithmetic, which stops silent temperature errors ([pint](https://pint.readthedocs.io/en/stable/user/nonmult.html)). Frictionless Data Package v2.0 shipped in June 2024, but as of January 2026 the Python and R libraries "could only handle version 1" ([Frictionless call](https://frictionlessdata.io/blog/2026/01/23/monthly-community-call/)). ASReview LAB 2.0 offers auditable active-learning screening, with a 24.1% loss reduction over v1 on the SYNERGY benchmark ([ASReview 2.0](https://pmc.ncbi.nlm.nih.gov/articles/PMC12416088)).

## Design implications for the toolkit

### Measurement vocabulary should carry its own bias flags

The 68 free-text method strings should map onto a controlled `method_class`. Each class carries a default sensed direction, a primary measured quantity and bias flags, so that downstream analysis can stratify or correct rather than average. The default uncertainties below are judgement values synthesised from the vendor and interlaboratory figures above. They are not standard values. They should apply only when a paper reports none, and they are random components: the direction bias is modelled separately.

| method_class | Trigger strings (examples) | Primary quantity | Default `k_direction` | Default 1σ | Flags raised automatically |
|---|---|---|---|---|---|
| `LFA_through` | flash, LFA 447/457/467, NanoFlash, HyperFlash, DLF, E1461, ISO 22007-4, "k = α·ρ·Cp" | Diffusivity | through-plane | ±5% (DSC Cp) / ±8–10% (assumed Cp, ρ) | `assumed_cp_rho`, `parker_only`, `graphite_on_thin_film` |
| `LFA_inplane` | in-plane holder, ring mask, stacked and cut cross-section | Diffusivity | in-plane | ±5–8% | `assumed_cp_rho` |
| `TPS_isotropic` | Hot Disk, TPS 2500 S, transient plane source, ISO 22007-2, Chinese TPS clones | k + α | mixed_geometric | ±5% | `mixed_direction`, `thin_TPS` |
| `TPS_anisotropic` | anisotropic module, separate k_in and k_through reported | k + α + ρCp | in-plane and through-plane | ±5–7% | `needs_rhoCp` |
| `THB` | transient hot bridge, Linseis THB-100 | k + α | mixed_geometric (assumed) | ±5% | `mixed_direction` |
| `HOT_WIRE` | hot wire, needle probe, KEM QTM, "quick thermal conductivity meter", TC 3000, D5930 | k | mixed | ±5–7% | `mixed_direction`, `qtm_thickness_check` |
| `MTPS` | C-Therm, TCi, Trident, effusivity | Effusivity | mixed_unknown | ±5–7% | `mixed_direction` |
| `SS_TIM_D5470` | D5470, DRL-III, plane heat flow, thermal resistance tester | Impedance | through-plane (apparent) | ±10% | `contact_included` unless multi-thickness |
| `SS_GHFM_E1530` | guarded heat-flow meter, DTC-300, E1530 | Resistance | through-plane | ±5–8% | `contact_included` |
| `SS_HFM_GHP` | C177, C518, guarded hot plate, ISO 8302 | k | through-plane | ±5% | — |
| `THIN_FILM`, `IR_THERMO`, `PHOTOTHERMAL` | 3ω, TDTR, FDTR; lock-in IR, Ångström; PTR, ISO 22007-3 | Varies | per configuration | per paper | `local_probe` |
| `UNSPECIFIED` | instrument model only | — | unknown | ±10% | `method_unresolved` |

Five schema rules follow.

First, the `k_direction` enum needs a fourth value, `mixed_geometric`, rather than forcing TPS, THB and hot-wire rows into "in-plane" or "through-plane". A derived through-plane estimate k_TPS/√A should be computed only when the same paper reports A. Otherwise the row stays flagged and unconverted.

Second, every LFA row needs `cp_source` ∈ {DSC, LFA-comparative, literature/rule-of-mixtures, unknown} and `rho_source` ∈ {Archimedes/pycnometer, rule-of-mixtures, unknown}.

Third, D5470-family rows need optional `pressure`, `bond_line_thickness` and `multi_thickness` fields, because only multi-thickness data separates bulk k from contact resistance.

Fourth, citations of ASTM D7896 or D7984 for solid samples should raise a `standard_mismatch` flag. JESD51 R_θJC or R_θJA values belong in a separate package-level table, never in the k column.

Fifth, a `calibration_reported` boolean should record Pyroceram, Pyrex or PMMA checks. Together with the direction and Cp flags, it gives every row a transparent quality grade.

### Physics models should share one core and explicit conventions

The module should be organised around a single `nan1997()` implementation of depolarization factors, coated-particle conductivities and orientation-averaged K11*/K33*. Thin wrappers then expose the classical names: Maxwell, Hasselman–Johnson and Fricke. Separate implementations cover the Wiener and Hashin–Shtrikman bounds, symmetric Bruggeman, DEM and Every (solved with a bracketed root finder), Lewis–Nielsen, Agari–Uno and Foygel. The equations for Hashin–Shtrikman, Bruggeman, Agari, Cheng–Vachon and Russell came from secondary or textbook forms checked only by limits. They need verification against the originals before they are relied on.

Unit tests should assert the identities that make the module trustworthy: Nan(p = 1, R_K = 0) equals Maxwell; Nan(p = 1, R_K) equals Hasselman–Johnson; the HS lower bound equals Maxwell; Lewis–Nielsen tends to the parallel bound as A → ∞ and to the series bound as A → 0; and Every(α = 0, k_f → ∞) equals (1 − φ)⁻³.

| Parameter | Convention to enforce | Why |
|---|---|---|
| φ | Volume fraction 0–1; store `loading_basis_reported` and `vol_derived` flag plus the ρ values used | 191 rows are wt%; a ±0.1 g/cm³ ρ error shifts φ by ~2–3% relative |
| p | p = t/D (< 1 platelet, > 1 needle); store reported D/t separately | Limits only work with t/D; papers mix both |
| Kapitza radius | a_K = R_K·k_m referenced to the semi-axis a3 = t/2; store `rk_convention` with any literature R_K | Yuan's full-thickness convention doubles fitted R_K |
| R_K | m²K/W; fit in log space with a log-uniform prior of 10⁻⁹–10⁻⁵; values > 10⁻⁶ flagged as dispersion or input problems | Fitted values are apparent; MD floor ≈ 3×10⁻⁹ |
| Foygel R_c | K/W per contact, separate column | Not dimensionally comparable with R_K |
| ⟨cos²θ⟩ | θ from platelet normal to measurement axis; random 1/3; through-plane of in-plane-aligned film ≈ 1; vertically aligned ≈ 0; also store Herman's S = (3⟨cos²θ⟩ − 1)/2 | Trades off against R_K if both are fitted |
| Lewis–Nielsen φ_m | Fixed by shape class (0.52 for 3D-random platelets, following Kargar); fit only A and apparent k_f; flag the ψ variant | A, φ_m and k_f are degenerate when fitted together; φ_m ranges 0.32–1.0 across systems |
| Filler k | Parameters with defaults: h-BN 420 / 4.8, AlN 285 (range 150–320); run sensitivity sweeps | Modellers' inputs vary from 300 to 400 |

The fitting strategy follows from the evidence. Every row first goes through a bounds check against Wiener and HS limits, using in-plane k_f for the upper bound and through-plane k_f for the lower, to catch wt%/vol% and unit errors. Below about 20 vol%, fit Nan with one R_K per paper. Between 20 and 60 vol%, compare Lewis–Nielsen against a Nan + Foygel hybrid with φ_c ≈ 0.20–0.25, using AIC or BIC because the models carry one to three free parameters. Rows from aligned films and 3D BN networks can sit at 20–47 W/m·K and need separate treatment. They should be compared only against aligned-orientation Nan or parallel-bound expressions, never against random-orientation models.

### ML validation should predict performance on a paper not yet read

The primary target should be log10(k), with log10(k/k_m) as the main alternative where the same paper reports k_m (127 rows). The ratio cancels part of the lab- and method-level offset, as in the only honestly validated analogue. The primary metric should be GroupKFold by DOI, repeated with reshuffled group assignments, or leave-one-paper-out. Results should be reported as MAE in log10 units, RMSE, R² and median fold-wise factor error. Random K-fold should be reported only to show the leakage gap. Leave-filler-family-out (train on BN, test on AlN or hybrids) and a time split serve as extrapolation checks.

Every model should beat five baselines: the training mean, the matrix-class mean, 1-NN on (filler, vol%), pure Maxwell or Lewis–Nielsen, and linear log-k against vol%. All imputation, scaling, target encoding and feature selection must live inside the fold pipeline. Papers contributing many rows should be down-weighted so that a few long loading series do not dominate.

Model capacity should match roughly 95 independent groups. Suitable choices are regularised linear or GAM-style models with effective-medium features, a Gaussian process with an effective-medium mean, and shallow gradient boosting with a monotone-increasing constraint on loading, plus random forest as the robust reference. Deep nets and SVR overfit in the closest analogue and should be avoided. Effective-medium predictions should enter three ways: as baselines to beat, as Zhang–Ling-style features, and as an offset for residual learning. Interface, alignment and processing effects then become what the ML learns.

Intervals should come from calibrated ensembles or a GP, wrapped in group-aware cross-conformal (CV+) over paper folds so that coverage reflects new-paper uncertainty. An honest outcome on unseen papers is probably an MAE of 0.15–0.30 in log10 k, a factor of about 1.4–2, with intervals spanning a factor of 2–3. Intervals much narrower than the grouped-CV error are miscalibrated. This is an inference from the Alqurashi–Khan and Meredig results, not a published BN/epoxy number.

Because method is confounded with paper, a per-method residual table is more informative than a learned method coefficient, and it is exactly the analysis a characterization-techniques course should showcase. An Artrith-style checklist and a Kapoor-style model info sheet should accompany the results. They should state cleaning counts, conversion rules, imputation rates (filler size is known for only 71 of 260 rows, alignment for 29) and the split rationale.

### Tooling should respect 2026 rate, cost and licence constraints

Discovery should use OpenAlex with a free key held in an environment variable, keeping search and list calls to a few dozen and resolving candidates by free singleton DOI lookups. Crossref should run in the polite pool at concurrency ≤3 for authoritative metadata and TDM licence fields. Unpaywall resolves a legal OA copy, and Europe PMC supplies JATS. All clients share a per-host token-bucket limiter that honours `Retry-After` and backs off on 429. Every row records the API, access date and OpenAlex data version, so post-Walden changes stay traceable. Licence becomes a gating field: no licence means do not mine, per Crossref's guidance. Title and abstract screening should run in ASReview, simulated first with the 95 known-relevant papers, and logged PRISMA-style.

Retrieval and parsing follow a fixed source ladder: Europe PMC JATS (`<table-wrap>` with captions and footnotes, where units hide), then OpenAlex GROBID TEI (about 100 files a day free), then OA PDFs through Docling, with Marker or MinerU as a second opinion on table pages and flagging of cells where they disagree.

Extraction keeps a deterministic pre-filter for "thermal conductivity", "W/(m·K)"-style units and filler names. The LLM extractor must emit pydantic-validated JSON that includes a verbatim `source_quote`, which is string-matched against the stored artifact. ChatExtract-style follow-up questions ("wt% or vol%?", "composite or neat matrix?", "which direction?") recover precision. The 260 hand-verified rows act as the CI gold set, scored per field. Polymer Scholar's k records serve only as a recall check, and anything taken from them is re-verified against the original paper.

Digitized points carry the tool and version, axis calibration pixels, log/linear flags, source resolution, pixel uncertainty converted to W/m·K, and a repeat-digitization difference. A VLM (PlotExtract-style, with plot regeneration) acts as a second opinion that is auto-accepted only within pixel uncertainty. Text and table values take precedence over figure values whenever both exist.

The storage layer must fix the existing pipeline's known defects: the append-after-reject bug, the missing idempotency key, non-atomic writes and the unused normalizer. Validators should return accepted and rejected partitions, with rejected rows sent to a quarantine file and a test asserting they never reach output. A deterministic `record_id` hashed from DOI, source location, material descriptor, loading and basis, rounded k and temperature supports upserts and a CI duplicate check. Writes go to a temp file followed by `os.replace`. Normalisation lives in a pydantic model validator using pint with a unit whitelist, so no row exists without `kappa_W_per_mK`. pandera handles table-level checks.

Publication should use a v1-compatible Frictionless `datapackage.json`. Raw artifacts should be versioned with DVC or Git LFS only where the licence permits redistribution; otherwise the dataset stores only DOI plus SHA-256 hash. Recorded HTTP fixtures keep CI off live APIs.

## Conclusion

The central lesson is that in this domain the *label* is noisier than the features, and the physics of characterization techniques supplies an explicit model of that noise. Geometric-mean mixing in TPS, Cp stack-up in LFA and contact resistance in D5470 are not random scatter. They are directional, partly predictable biases of the same order as the residuals any model leaves. The project's distinctive contribution is therefore not row count, which will stay in the low hundreds like every comparable dataset, but metadata that lets the method-driven part of the residuals be tested and quantified. The same reasoning reframes the physics fits. A fitted Kapitza resistance one to three orders above the molecular-dynamics floor is best read as a per-paper index of dispersion, porosity and measurement quality, which makes it a useful ML feature, not a material constant.

Two gaps in the literature are open opportunities rather than obstacles. No peer-reviewed study has measured one BN/epoxy specimen by LFA, TPS (isotropic and anisotropic) and D5470, and no BN/AlN–epoxy ML paper reports leave-paper-out performance. A course project that publishes a grouped-validation baseline, even at the honest factor-of-1.5–2 error expected, and proposes or performs a same-specimen method comparison would add more to the field than another random-split R² of 0.98. The weakest links to resolve early are the unverified identities of Chinese instruments such as DRL-III and TC 3000, which affect a large share of rows, and verification of the textbook-form model equations against their original papers before the module is frozen.
