Repository: KumarSrinidhi/sctproject

# Polymer–Ceramic Thermal Conductivity Dataset (ARGUS)

**Source-verified experimental measurements of effective thermal conductivity (k) for polymer–ceramic composites, with primary focus on epoxy + h-BN/BNNS/AlN** — the electrically insulating, thermally conductive materials used for semiconductor packaging and thermal interface materials.

All values are traceable to a specific paper, table, figure, or text location. No value is estimated, back-calculated or model-predicted; literature-comparison values are excluded. Figure-derived values are pixel-digitized with a reproducible script and flagged `value_source=figure`, `confidence=Medium`.

File: docs/research_notes/BN epoxy thermal conductivity research/measurement_techniques.md (part 2 of 2)
# Thermal-conductivity measurement techniques for polymer–ceramic (h-BN / BNNS / AlN – epoxy) composites: principles, standards, direction sensitivity, uncertainty and method-dependent bias
- Search snippets (ResearchGate) also mentioned "up to 20% difference in diffusivity" and "factor of two" discrepancies. It could not be confirmed which paper these came from (Rides 2009 or a CuCrZr/PMMA intercomparison) or which methods were involved, so they are excluded from findings.
- The NIST–NPL bilateral guarded-hot-plate comparison (NIST TN 2059) exists but its numbers were not retrieved — [NIST TN 2059](https://nvlpubs.nist.gov/nistpubs/TechnicalNotes/NIST.TN.2059.pdf). A PTB-specific polymer comparison was not found. An ISO technical report on interlaboratory PMMA testing exists but its content was not accessed — [BSI listing](https://shop-checkout.bsigroup.com/products/plastics-determination-of-thermal-conductivity-and-thermal-diffusivity-results-of-interlaboratory-testing-of-polymethyl-methacrylate-samples)
- No formal D5470 round robin (precision and bias statement) was found. Electronics Cooling notes that one "is still required".

---

## Q4. Typical reported uncertainty per method (with source type)

### Takeaway
Vendor accuracy claims cluster at ±3–5% for k (or for α in LFA), with repeatability of 1–2%. Peer-reviewed interlaboratory spreads for polymers are about ±10%. Real-world method-to-method differences on anisotropic or filled composites (6%, 15–50%, more than 2×) far exceed the stated instrument uncertainties.

### Cited Findings
| Method | Stated accuracy / uncertainty | Repeatability | Source type | Source |
|---|---|---|---|---|
| LFA (general) | α uncertainty <3% | – | peer-reviewed review | [Zhao et al.](https://arxiv.org/pdf/1605.08469) |
| LFA (general) | 3–5% | – | book chapter | [IntechOpen ch. 51497](https://www.intechopen.com/chapters/51497) |
| NETZSCH LFA 467 | α ±3%; Cp ±5% (best case ±1.5% / ±4%) | α ±2%; Cp ±3% | vendor | [NETZSCH spec](https://analyzing-testing.netzsch.com/_Resources/Persistent/f/9/0/2/f902a7aebecc31191c0f0d9d2ba6d9cb9f9d0e7b/Technical_Specifications_en_LFA_467_Hyperflash_LFA_467_HT_Hyperflash.pdf) |
| DSC Cp (E1269) | ~1.7% (600 °C); 1.3–3.7% on sapphire | – | thesis / journal | [Leoben](https://pureadmin.unileoben.ac.at/portal/en/publications/ermittlung-der-spezifischen-warmekapazitat-mittels-htdsc-von-hoeher-legierten-stahlen(a7a1a6b9-dc62-4314-9fd6-823c7de00c27).html); [PTCA](https://lhjywlfc.mat-test.com/en/article/id/7d3310bc-22ed-4779-be0a-baf08d1040d8) |
| Hot Disk TPS 2500 S | k better than 5% (another facility: k ≤±3%, α ≤±5%) | better than 1% | vendor (facility listings) | [UAH](https://www.uah.edu/images/research/ri/rfal/Thermal%20Constants%20Analyzer.pdf); [HKUST-GZ](https://mcpf.hkust-gz.edu.cn/?p=1003) |
| TPS on TIM pastes | – | +0.18 to +1.58% | peer-reviewed (ORNL) | [OSTI 1570138](https://www.osti.gov/servlets/purl/1570138) |
| Linseis THB | k better than 3% (THB sensor); hot point 5–10%; QSS <5% | k better than 1%; α, ρCp better than 4% | vendor | [Linseis brochure](https://linseis.com/wp-content/uploads/2024/07/THB-Product-brochure.pdf) |
| Transient hot wire (ideal) | <1% (solids, liquids, gases); <2% nanofluids | – | peer-reviewed | [Zhao et al.](https://arxiv.org/pdf/1605.08469) |
| XIATECH hot-wire sensor | ±1% (claim) | – | patent | [CN101871900A](https://patents.google.com/patent/CN101871900A/en) |
| KEM QTM | ±5% vs reference plate | ±3% | vendor | [KEM](https://kem.kyoto/en/genri/quick-thermal-conductivity-meter) |
| C-Therm MTPS | better than 5% | better than 1% | vendor | [C-Therm spec](https://www.nitt.edu/home/rc/sif/facilities/C%20Therm.pdf) |
| ASTM D5470 (stepped bar) | ±6.4% (95%, gap pad, 18 reloads) | – | trade journal | [Electronics Cooling](https://www.electronics-cooling.com/2014/02/towards-reproducible-astm-d5470-measurements-lower-cost/) |
| D5470-type rig (AM composites) | <3.2% at low heat-flow rates | – | peer-reviewed (snippet) | [ResearchGate 358330428](https://www.researchgate.net/publication/358330428_An_accurate_steady-state_approach_for_characterizing_the_thermal_conductivity_of_Additively_manufactured_polymer_composites) |
| Steady-state absolute | T-sensor error <1%; parasitic loss <2% target | – | peer-reviewed | [Zhao et al.](https://arxiv.org/pdf/1605.08469) |
| 3ω | radiation error <2% even at 1000 K | – | peer-reviewed | [Zhao et al.](https://arxiv.org/pdf/1605.08469) |
| Polymer interlab (PMMA, 5 methods) | ±10% spread; TPS +6% | – | peer-reviewed | [Rides et al. 2009](https://www.researchgate.net/publication/229371097_Intercomparison_of_thermal_conductivity_and_thermal_diffusivity_methods_for_plastics) |

### Inferences
- Suggested default 1σ-ish relative uncertainties for the dataset where a paper gives none: LFA with DSC Cp ±5%; LFA with assumed Cp/ρ ±8–10%; TPS isotropic on an isotropic sample ±5%; THB ±5%; hot-wire/QTM ±5–7%; MTPS ±5–7%; D5470/DRL single-thickness ±10% (plus a direction/contact flag); E1530 ±5–8%. These come from the table plus the ±10% interlab spread and are judgement-based, not standard values. On anisotropic samples, the *systematic* direction error (Q3) should be modelled separately from these random uncertainties.

### Gaps
- ASTM E1461, E1530, D5470 and ISO 22007-2/-4 precision and bias statements were not accessible (paywalled).
- No independent (non-vendor) accuracy validation was found for THB, MTPS, KEM QTM or the Chinese DRL/TC3000 instruments.

---

## Q5. Methods recommended/standard in semiconductor packaging and TIM practice (JEDEC JESD51, ASTM D5470) and why

### Takeaway
For TIMs and insulating pads, ASTM D5470 is the industry-standard bulk/interface test because it measures thermal impedance under controlled pressure and bond line, which is the quantity package designers need. JEDEC's JESD51 series characterises *packages* (e.g. JESD51-14 transient dual-interface R_θJC), not TIM bulk k. Transient bulk methods (LFA, TPS) are used for material ranking and R&D.

### Cited Findings
- JESD51-14 (Nov 2010, committee JC-15), the "Transient Dual Interface Measurement", measures junction-to-case R_θJC for single-path heat flow. It takes two transients that differ only in whether a TIM is applied on the case face, and the difference reflects the change in interface resistance. It was validated by a round robin across five JC-15 member labs and gives "much higher accuracy and repeatability than classical steady-state measurements" — [JEDEC JESD51-14](https://www.jedec.org/standards-documents/docs/jesd51-14-0); [Electronics Cooling 2011](https://www.electronics-cooling.com/2011/04/new-thermal-testing-standard/). Its applicability beyond 1-D single-path packages was questioned in 2024 — [Electronics Cooling 2024](https://www.electronics-cooling.com/2024/04/the-applicability-of-jesd51-14-for-the-determination-of-junction-to-case-thermal-resistance/)
- ASTM D5470 is "the only standard method to determine thermal contact resistance". Apparent k can be derived as a function of spacing. The ORNL authors recommend TPS for ranking and D5470 for impedance under application conditions — [OSTI 1570138](https://www.osti.gov/servlets/purl/1570138)
- The 1-D steady-state method is "widely used for characterizing the thermal conductivity of TIMs, as well as the thermal contact resistance" (ASTM D5470) — [Zhao et al.](https://arxiv.org/pdf/1605.08469)
- D5470 targets "thermally conductive electrical insulation materials", from liquids to hard solids, and reports thermal impedance plus apparent k — [ASTM D5470-17(2024) listing](https://webstore.ansi.org/standards/astm/astmd5470172024); [search summary](https://peer.asee.org/an-independent-study-on-designing-and-building-of-an-astm-d5470-standard-apparatus-for-testing-thermal-performance-of-various-materials.pdf)
- Commercial TIM datasheets list D5470 as the test method for most products (e.g. Honeywell PTM, TennMax, Parker Gel30 in the ORNL table) — [OSTI 1570138](https://www.osti.gov/servlets/purl/1570138)
- E1530 guarded heat-flow meter is described as "particularly useful for homogeneous, multilayer, and composite specimens" (0.1–30 W/m·K) — [E1530-19 listing](https://eshop.normservis.sk/norma/astm-e1530-19-1.2.2019.html)

### Inferences
- For the course write-up: D5470 is favoured in packaging because the figure of merit for a TIM is R_th = BLT/k + R_c1 + R_c2 at the application pressure. LFA and TPS report only the bulk k term. Literature k values for BN/epoxy measured by LFA are therefore upper bounds on in-package performance unless BLT and R_c are small.
- JESD51 numbers (R_θJC, R_θJA) are package-level and should not be compared with material k rows. If any of the 95 papers report them, they belong in a separate field.

### Gaps
- No JEDEC document defining a TIM bulk-k method was found (and none is believed to exist). The JESD51-1/-2/-12 general scopes were not retrieved.
- No source quantified the share of the TIM industry using D5470 against LFA or TPS.

---

## Q6. Reference materials used for calibration/validation

### Takeaway
The best-documented certified references for flash and k methods near room temperature are **Pyroceram 9606 (IRMM BCR-724; k and α, RT–1025 K)** and **Pyrex 7740 (BCR-039; k only, −75 to 195 °C)**. Polymer-range checks often use PMMA (used in interlab studies) and instrument-maker reference plates (KEM QTM, Hot Disk). No current NIST thermal-diffusivity SRM exists.

### Cited Findings
- Pyroceram 9606 has been distributed by IRMM since May 2007 as BCR-724, certified for k and α from RT to 1025 K. Values came from an interlaboratory exercise, with α by laser-flash and xenon-lamp methods — [JRC publication JRC30964](https://publications.jrc.ec.europa.eu/repository/handle/JRC30964)
- Pyrex 7740 is certified by BCR for k only (CRM 039, −75 °C to 195 °C). Its α and Cp are not certified. There is no recent NIST SRM for diffusivity, and SRM certificates typically expire in 5 years and apply to a specific lot — [ORNL: Reference materials for laser and xenon flash systems](https://www.ornl.gov/publication/reference-materials-laser-and-xenon-flash-thermal-diffusivity-systems); [Thermtest paper record](https://thermtest.com/papers/reference-materials-for-thermal-transport-properties)
- Widely used references include Pyrex 7740, Pyroceram 9606, 304 stainless steel and Armco iron. IG-110 graphite has been used as a pilot LFA reference — [search summary of the same sources](https://www.ornl.gov/publication/reference-materials-laser-and-xenon-flash-thermal-diffusivity-systems)
- The LFA uncertainty budget was validated on Pyroceram 9606 — [IMEKO](https://imeko.org/proceedings/calculated-uncertainty-of-the-thermal-diffusivity-measurement-based-on-flash-laser-method). NETZSCH LFA 467 best-case accuracy was demonstrated on Cu and Pyrex (vendor) — [NETZSCH spec](https://analyzing-testing.netzsch.com/_Resources/Persistent/f/9/0/2/f902a7aebecc31191c0f0d9d2ba6d9cb9f9d0e7b/Technical_Specifications_en_LFA_467_Hyperflash_LFA_467_HT_Hyperflash.pdf)
- PMMA served as the common material in the 2009 five-method plastics intercomparison — [Rides et al.](https://thermtest.com/papers/intercomparison-of-thermal-conductivity-and-thermal-diffusivity-methods-for-plastics). A separate PMMA GHP/GHF intercomparison from −70 to +80 °C exists — [search result, ResearchGate CuCrZr/PMMA intercomparison](https://www.researchgate.net/publication/259903511_Intercomparison_of_thermal_diffusivity_measurements_on_CuCrZr_and_PMMA)
- KEM QTM is checked against the supplied reference plates (±5% acceptance) — [KEM FAQ](https://www.kem.kyoto/en/faq/heat/902). Users of Chinese heat-flow testers are advised to calibrate repeatedly against several standard plates (anecdotal) — [drymt forum](https://www.drymt.com/threads/34318/?amp=1)
- For E1530 / D5470 heat-flow meters the comparative calibration uses specimens of known k. The cut-bar method is most accurate when k_ref ≈ k_sample — [Zhao et al.](https://arxiv.org/pdf/1605.08469)

### Inferences
- For BN/epoxy (k ≈ 0.2–10 W/m·K), Pyroceram 9606 (≈4 W/m·K) and Pyrex 7740 (≈1.1 W/m·K) bracket the range well. PMMA (≈0.19 W/m·K) anchors the neat-epoxy end. Papers that report a reference check (Pyroceram or Pyrex for LFA, PMMA for TPS) could be tagged `calibration_reported = true` as a data-quality indicator.

### Gaps
- No certified PMMA or Vespel (SP-1) thermal reference material was confirmed in the sources reached. Vespel is commonly cited anecdotally as a TPS/LFA check standard, but this is unsourced here.
- NIST SRM 1450-series (fibrous-glass board, GHP) values were not retrieved. Those SRMs are for insulation-range k, below the composite range.
